Repository: 0nkagh/materials-data-lab

# Materials Data Lab
Materials Data Lab is an independent learning and research prototype investigating the empirical relationship between steel alloy composition, tempering conditions (temperature and soaking time), and post-tempering hardness (HRC) in carbon and low-alloy steels. It is **not** validated for production heat-treatment control.

## Project Status
- **Phase 1–5 & Phase 6a / V2–V5:** Prototype completed ([docs/methodology.md](docs/methodology.md)).
- **Safety & Scope Hardening (2026-11-17):** Runtime auto-training disabled in `app.py` / `api.py`, observed dataset boundaries (`OBSERVED_UNIVARIATE_BOUNDS`) reconciled against the raw CSV, application-supported input scope (`SUPPORTED_INPUT_BOUNDS`, distinct from observed range and metallurgical suitability) enforced before inference, out-of-scope chemistry blocked in `/recommend`, and empirical claims narrowed to match code behavior.
- **P1 Unbiased Grouped Evaluation (`docs/p1-results`, 2026-11-17):** Added `5`-fold outer `GroupKFold(steel_type)` evaluation with target-blind `proper_train`/`calibration` splitting and inner `3`-fold hyperparameter search ([reports/p1_grouped_evaluation/README.md](reports/p1_grouped_evaluation/README.md)). The served demo/API still loads legacy `models/` artifacts (`artifact_meta.json`, `q90 = 4.9673 HRC`), not P1 `proper_train` models.

## Key Findings (Historical Internal CV Study vs. New P1 Benchmark)
1. **Physical baselines (`B2`):** Single-variable linear regression on Hollomon-Jaffe (`C = 19.5` assumed) yields `4.67 HRC` (`R² = 0.81`, historical `S2`) and **`4.69 HRC`** pooled (`4.69 ± 1.25 HRC` fold-mean, `R² = 0.82`) under P1 `proper_train` evaluation.
2. **XGBoost — Historical vs. Unbiased P1 Benchmark:** Historical shared-CV study reported `2.35 ± 0.39 HRC` fold-mean MAE (`2.48 HRC` pooled OOF). Under strict P1 nested evaluation with held-out calibration (`proper_train` = `20–21` groups per fold; `inner 3-fold × 20` candidates; `34` grades across `1466` rows), XGBoost achieves **`2.98 HRC` pooled MAE (`2.9838 ± 0.6322 HRC` fold-mean, `3.0450 ± 1.6607 HRC` group-macro, `R² = 0.92`)**, **`87.24%` empirical coverage** (`1279/1466`; group-macro `87.12%`), and **`11.44 HRC` mean full band width** (`2 × q90_k`). Because P1 shrinks training groups (`-25%`) to hold out calibration and uses a different inner search budget, this gap cannot be explained solely by historical selection optimism.
3. **Identified weak spots & guarantees:** Error and under-coverage remain severe on `AISI-SAE 9264` (`10.0%`), `0.31%C plain carbon` (`37.8%`), `AISI-SAE 4640` (`50.0%`), `Nitriding Steel` (`60.0%`), and `AISI-SAE 4037` (`62.5%`), plus `<25 HRC` / `>=650 °C` tails. There is **no independent external dataset and no theoretical 90% coverage guarantee** for unseen steel grades.

## Repository Structure
```text
.
├── .github/workflows/   # Continuous Integration (CI) configuration
├── data/
│   ├── inventory/       # Generated JSON reports (metrics, flags, insights)
│   └── raw/             # local-only, git-ignored (immutable Kaggle CSV)
├── docs/                # Project documentation and decision logs
├── models/              # local-only, git-ignored pre-trained artifacts
├── reports/             # Generated Markdown analytical reports
├── src/                 # Main Python package (materials_data_lab)
└── tests/               # Hermetic pytest suite
```

## Results

# Workflow A — Full P1 reproduction from a fresh clone (note: GitHub clone does NOT include data/raw/ or local P1 outputs):

#   1. Download the Raiipa CSV to data/raw/ and verify its SHA-256 matches 3f88fdccf4bb2f3c03be6eeca03001b4bd8a2b0de5cd4818195486182a4762b0:
python -c "import hashlib; print(hashlib.sha256(open('data/raw/Tempering data for carbon and low alloy steels - Raiipa.csv', 'rb').read()).hexdigest())"

## Data Attribution
This project uses **"Tempering data for carbon and low alloy steels"** by **Raiipa Technologies** (Kaggle: `rgerschtzsauer`), licensed under [CC BY 4.0](https://creativecommons.org/licenses/by/4.0/).
- Source: https://www.kaggle.com/datasets/rgerschtzsauer/tempering-data-for-carbon-and-low-alloy-steels
- Data version: Kaggle dataset version 3 (file dated `2024-05-20`; accessed `2026-09-22`; SHA-256 `3f88fdccf4bb2f3c03be6eeca03001b4bd8a2b0de5cd4818195486182a4762b0`).
- Stored locally and excluded from Git via `.gitignore` as a workflow practice (not a legal determination; reproducing local runs from a fresh clone requires downloading the verified CSV first; general CC BY 4.0 attribution sharing vs. uploader rights over compiled original literature sources remains distinct—see [reports/p1_grouped_evaluation/README.md](reports/p1_grouped_evaluation/README.md)).
- Primary literature references (`Hollomon & Jaffe 1945`, `Grange & Baughman 1956`, ambiguous `Penha 2010`) are documented in [docs/data_dictionary.md](docs/data_dictionary.md) and [docs/references.md](docs/references.md).

File: reports/phase2_breakdown.md
# Materials Data Lab — Phase 2: Quality Findings Breakdown

> Bu rapor, Phase 1'de bulunan anomalilerin kaynak (Source) ve çelik tipi (Steel type) 
bazında derinlemesine analizini içerir. Veri üzerinde herhangi bir değişiklik yapılmamıştır.

## 1. Flag x Source Cross-Tab
Hangi bayrakların hangi kaynaklardan geldiğinin dağılımı:

**HARDNESS_OUT_OF_RANGE_SUSPECT**:
- Grange and Baughman, 1956: 92
- Penha, 2010: 10
- Hollomon and Jaffe, 1945: 21

**E140_EXTRAPOLATION_SUSPECT**:
- Grange and Baughman, 1956: 92
- Penha, 2010: 10
- Hollomon and Jaffe, 1945: 21

**TEMP_AC1_NEAR_WARNING**:
- Grange and Baughman, 1956: 49
- Penha, 2010: 28
- Hollomon and Jaffe, 1945: 30

**TIME_LONG_FURNACE_INFO**:
- Grange and Baughman, 1956: 248
- Penha, 2010: 44
- Hollomon and Jaffe, 1945: 54

**P_WARNING_BAND**:
- Grange and Baughman, 1956: 44

**P_UPPER_BOUND_SUSPECT**:
- Grange and Baughman, 1956: 17

**S_WARNING_BAND**:
- Grange and Baughman, 1956: 17

**TIME_SHORT_INDUCTION_INFO**:
- Grange and Baughman, 1956: 64
- Penha, 2010: 86
- Hollomon and Jaffe, 1945: 108

**TEMP_BELOW_WINDOW_WARNING**:
- Penha, 2010: 50
- Hollomon and Jaffe, 1945: 60

**Al_UPPER_BOUND_SUSPECT**:
- Grange and Baughman, 1956: 40

## 2. Flag x Steel Type (Top 10)
Hangi bayrakların en çok hangi çelik tiplerinde görüldüğü:

**HARDNESS_OUT_OF_RANGE_SUSPECT**:
- `AISI-SAE 1026`: 11
- `AISI-SAE 1030`: 11
- `AISI-SAE 1035`: 9
- `AISI-SAE 1042`: 8
- `0,31%C - plain carbon steel`: 8
- `AISI-SAE 1045`: 7
- `AISI-SAE 1040`: 6
- `AISI-SAE 1335`: 5
- `AISI-SAE 2340`: 5
- `AISI-SAE 4027`: 5

**E140_EXTRAPOLATION_SUSPECT**:
- `AISI-SAE 1026`: 11
- `AISI-SAE 1030`: 11
- `AISI-SAE 1035`: 9
- `AISI-SAE 1042`: 8
- `0,31%C - plain carbon steel`: 8
- `AISI-SAE 1045`: 7
- `AISI-SAE 1040`: 6
- `AISI-SAE 1335`: 5
- `AISI-SAE 2340`: 5
- `AISI-SAE 4027`: 5

**TEMP_AC1_NEAR_WARNING**:
- `AISI-SAE 4340`: 6
- `AISI-SAE 5160`: 6
- `AISI-SAE 6150`: 6
- `AISI-SAE E52100`: 6
- `0,31%C - plain carbon steel`: 5
- `0,56%C - plain carbon steel`: 5
- `0,74%C - plain carbon steel`: 5
- `0,89%C - plain carbon steel`: 5
- `0,98%C - plain carbon steel`: 5
- `1,15%C - plain carbon steel`: 5

**TIME_LONG_FURNACE_INFO**:
- `AISI-SAE 4340`: 24
- `AISI-SAE 4140`: 23
- `AISI-SAE 1335`: 15
- `AISI-SAE 2340`: 15
- `AISI-SAE 3140`: 15
- `AISI-SAE 4640`: 15
- `AISI-SAE 5140`: 15
- `AISI-SAE 6145`: 15
- `AISI-SAE 1026`: 10
- `AISI-SAE 1030`: 10

**P_WARNING_BAND**:
- `AISI-SAE 1050`: 17
- `AISI-SAE 1038`: 9
- `AISI-SAE 1049`: 9
- `AISI-SAE 1065`: 9

**P_UPPER_BOUND_SUSPECT**:
- `AISI-SAE 1080`: 17

**S_WARNING_BAND**:
- `AISI-SAE 1080`: 17

**TIME_SHORT_INDUCTION_INFO**:
- `AISI-SAE 4340`: 26
- `AISI-SAE 4140`: 22
- `AISI-SAE 5160`: 18
- `AISI-SAE 6150`: 18
- `AISI-SAE E52100`: 18
- `0,31%C - plain carbon steel`: 18
- `0,56%C - plain carbon steel`: 18
- `0,74%C - plain carbon steel`: 18
- `0,89%C - plain carbon steel`: 18
- `0,98%C - plain carbon steel`: 18

**TEMP_BELOW_WINDOW_WARNING**:
- `AISI-SAE 4140`: 10
- `AISI-SAE 4340`: 10
- `AISI-SAE 5160`: 10
- `AISI-SAE 6150`: 10
- `AISI-SAE E52100`: 10
- `0,31%C - plain carbon steel`: 10
- `0,56%C - plain carbon steel`: 10
- `0,74%C - plain carbon steel`: 10
- `0,89%C - plain carbon steel`: 10
- `0,98%C - plain carbon steel`: 10

**Al_UPPER_BOUND_SUSPECT**:
- `Nitriding Steel `: 40

## 3. Al_UPPER_BOUND_SUSPECT Tam Liste
Toplam: 40

- Source: Grange and Baughman, 1956, Steel type: `Nitriding Steel `, Al value: 1.26
- Source: Grange and Baughman, 1956, Steel type: `Nitriding Steel `, Al value: 1.26
- Source: Grange and Baughman, 1956, Steel type: `Nitriding Steel `, Al value: 1.26
- Source: Grange and Baughman, 1956, Steel type: `Nitriding Steel `, Al value: 1.26
- Source: Grange and Baughman, 1956, Steel type: `Nitriding Steel `, Al value: 1.26
- Source: Grange and Baughman, 1956, Steel type: `Nitriding Steel `, Al value: 1.26
- Source: Grange and Baughman, 1956, Steel type: `Nitriding Steel `, Al value: 1.26
- Source: Grange and Baughman, 1956, Steel type: `Nitriding Steel `, Al value: 1.26
- Source: Grange and Baughman, 1956, Steel type: `Nitriding Steel `, Al value: 1.26
- Source: Grange and Baughman, 1956, Steel type: `Nitriding Steel `, Al value: 1.26
- Source: Grange and Baughman, 1956, Steel type: `Nitriding Steel `, Al value: 1.26
- Source: Grange and Baughman, 1956, Steel type: `Nitriding Steel `, Al value: 1.26
- Source: Grange and Baughman, 1956, Steel type: `Nitriding Steel `, Al value: 1.26
- Source: Grange and Baughman, 1956, Steel type: `Nitriding Steel `, Al value: 1.26
- Source: Grange and Baughman, 1956, Steel type: `Nitriding Steel `, Al value: 1.26
- Source: Grange and Baughman, 1956, Steel type: `Nitriding Steel `, Al value: 1.26
- Source: Grange and Baughman, 1956, Steel type: `Nitriding Steel `, Al value: 1.26
- Source: Grange and Baughman, 1956, Steel type: `Nitriding Steel `, Al value: 1.26
- Source: Grange and Baughman, 1956, Steel type: `Nitriding Steel `, Al value: 1.26
- Source: Grange and Baughman, 1956, Steel type: `Nitriding Steel `, Al value: 1.26
- Source: Grange and Baughman, 1956, Steel type: `Nitriding Steel `, Al value: 1.26
- Source: Grange and Baughman, 1956, Steel type: `Nitriding Steel `, Al value: 1.26
- Source: Grange and Baughman, 1956, Steel type: `Nitriding Steel `, Al value: 1.26
- Source: Grange and Baughman, 1956, Steel type: `Nitriding Steel `, Al value: 1.26
- Source: Grange and Baughman, 1956, Steel type: `Nitriding Steel `, Al value: 1.26
- Source: Grange and Baughman, 1956, Steel type: `Nitriding Steel `, Al value: 1.26
- Source: Grange and Baughman, 1956, Steel type: `Nitriding Steel `, Al value: 1.26
- Source: Grange and Baughman, 1956, Steel type: `Nitriding Steel `, Al value: 1.26
- Source: Grange and Baughman, 1956, Steel type: `Nitriding Steel `, Al value: 1.26
- Source: Grange and Baughman, 1956, Steel type: `Nitriding Steel `, Al value: 1.26
- Source: Grange and Baughman, 1956, Steel type: `Nitriding Steel `, Al value: 1.26
- Source: Grange and Baughman, 1956, Steel type: `Nitriding Steel `, Al value: 1.26
- Source: Grange and Baughman, 1956, Steel type: `Nitriding Steel `, Al value: 1.26
- Source: Grange and Baughman, 1956, Steel type: `Nitriding Steel `, Al value: 1.26
- Source: Grange and Baughman, 1956, Steel type: `Nitriding Steel `, Al value: 1.26
- Source: Grange and Baughman, 1956, Steel type: `Nitriding Steel `, Al value: 1.26
- Source: Grange and Baughman, 1956, Steel type: `Nitriding Steel `, Al value: 1.26
- Source: Grange and Baughman, 1956, Steel type: `Nitriding Steel `, Al value: 1.26
- Source: Grange and Baughman, 1956, Steel type: `Nitriding Steel `, Al value: 1.26
- Source: Grange and Baughman, 1956, Steel type: `Nitriding Steel `, Al value: 1.26

## 4. P_UPPER_BOUND_SUSPECT Tam Liste
Toplam: 17

- Source: Grange and Baughman, 1956, Steel type: `AISI-SAE 1080`, P value: 0.054
- Source: Grange and Baughman, 1956, Steel type: `AISI-SAE 1080`, P value: 0.054
- Source: Grange and Baughman, 1956, Steel type: `AISI-SAE 1080`, P value: 0.054
- Source: Grange and Baughman, 1956, Steel type: `AISI-SAE 1080`, P value: 0.054
- Source: Grange and Baughman, 1956, Steel type: `AISI-SAE 1080`, P value: 0.054
- Source: Grange and Baughman, 1956, Steel type: `AISI-SAE 1080`, P value: 0.054
- Source: Grange and Baughman, 1956, Steel type: `AISI-SAE 1080`, P value: 0.054
- Source: Grange and Baughman, 1956, Steel type: `AISI-SAE 1080`, P value: 0.054
- Source: Grange and Baughman, 1956, Steel type: `AISI-SAE 1080`, P value: 0.054
- Source: Grange and Baughman, 1956, Steel type: `AISI-SAE 1080`, P value: 0.054
- Source: Grange and Baughman, 1956, Steel type: `AISI-SAE 1080`, P value: 0.054
- Source: Grange and Baughman, 1956, Steel type: `AISI-SAE 1080`, P value: 0.054
- Source: Grange and Baughman, 1956, Steel type: `AISI-SAE 1080`, P value: 0.054
- Source: Grange and Baughman, 1956, Steel type: `AISI-SAE 1080`, P value: 0.054
- Source: Grange and Baughman, 1956, Steel type: `AISI-SAE 1080`, P value: 0.054
- Source: Grange and Baughman, 1956, Steel type: `AISI-SAE 1080`, P value: 0.054
- Source: Grange and Baughman, 1956, Steel type: `AISI-SAE 1080`, P value: 0.054

## 5. Final HRC < 20 Deep-Dive
- **HRC Aralık**: 0.9 - 19.6
- **Sıcaklık Bandı**: 500.0 - 704.4 °C
- **Kaynak Dağılımı**:
  - Grange and Baughman, 1956: 92
  - Hollomon and Jaffe, 1945: 21
  - Penha, 2010: 10
- **Aynı Çelik Tipi İçin >= 20 HRC Örnekleri**:
  - Steel type: `0,56%C - plain carbon steel` (Source: Hollomon and Jaffe, 1945) -> Final HRC: 62.5
  - Steel type: `AISI-SAE 4640` (Source: Grange and Baughman, 1956) -> Final HRC: 45.2
  - Steel type: `AISI-SAE 1045` (Source: Grange and Baughman, 1956) -> Final HRC: 56.9

## 6. Logical Duplicate Analysis
Anahtar: Source + Steel type + 11 kompozisyon + temperature + time

### a) Aynı Anahtar, FARKLI Final HRC (Grup Sayısı: 0)
Örnek Gruplar:

### b) Aynı Anahtar, AYNI Final HRC (Toplam Satır: 0, Grup Sayısı: 0)
Örnek Gruplar:

## 7. Temperature Grid Matrix (Source x Unique Temperatures)
**Grange and Baughman, 1956**:
- Sıcaklıklar (°C): [204.4, 260.0, 315.6, 371.1, 426.7, 482.2, 537.8, 593.3, 648.9, 704.4]
**Hollomon and Jaffe, 1945**:
- Sıcaklıklar (°C): [100.0, 150.0, 200.0, 250.0, 300.0, 400.0, 406.0, 500.0, 600.0, 602.0, 700.0]
**Penha, 2010**:
- Sıcaklıklar (°C): [100.0, 150.0, 200.0, 250.0, 300.0, 400.0, 500.0, 600.0, 700.0]

## 8. Time Regime Table (Source x Time Stats)
| Source | Count | Min (s) | Max (s) | Median (s) |
| :--- | :-: | :-: | :-: | :-: |
| Grange and Baughman, 1956 | 949 | 40 | 115200 | 3600.0 |
| Hollomon and Jaffe, 1945 | 270 | 10 | 86400 | 900.0 |
| Penha, 2010 | 247 | 10 | 86400 | 900.0 |

File: reports/phase7d_calibration.md
# Materials Data Lab — V7 Batch 2: Calibration Breakdown (Phase 7D)

## Kimyasal Grup (Çelik Sınıfı) Kırılımı
**Breakdown basis:** Kırılım champion XGB OOF (S2 GroupKFold) kalıntılarıyla, bu koşunun global q90 değeriyle hesaplandı (q90=5.08 HRC).
Nominal hedef kapsama: **%90.0**
Flag Sınırı: **[87%, 93%]**

| Grup | N (Satır) | Coverage (%) | Flag |
| :--- | :--- | :--- | :--- |
| AISI-SAE 4340 | 101 | 94.1% | FLAG |
| AISI-SAE 4140 | 93 | 97.8% | FLAG |
| AISI-SAE 5160 | 51 | 47.1% | FLAG |
| AISI-SAE 6150 | 51 | 98.0% | FLAG |
| AISI-SAE E52100 | 51 | 74.5% | FLAG |
| AISI-SAE 1335 | 50 | 100.0% | FLAG |
| AISI-SAE 2340 | 50 | 100.0% | FLAG |
| AISI-SAE 3140 | 50 | 100.0% | FLAG |
| AISI-SAE 4640 | 50 | 98.0% | FLAG |
| AISI-SAE 5140 | 50 | 100.0% | FLAG |
| AISI-SAE 6145 | 50 | 98.0% | FLAG |
| 0,31%C - plain carbon steel | 45 | 37.8% | FLAG |
| 0,56%C - plain carbon steel | 45 | 84.4% | FLAG |
| 0,74%C - plain carbon steel | 45 | 97.8% | FLAG |
| 0,89%C - plain carbon steel | 45 | 97.8% | FLAG |
| 0,98%C - plain carbon steel | 45 | 84.4% | FLAG |
| 1,15%C - plain carbon steel | 45 | 100.0% | FLAG |
| AISI-SAE 1035 | 40 | 100.0% | FLAG |
| AISI-SAE 1040 | 40 | 100.0% | FLAG |
| AISI-SAE 1042 | 40 | 100.0% | FLAG |
| AISI-SAE 1045 | 40 | 100.0% | FLAG |
| AISI-SAE 4027 | 40 | 100.0% | FLAG |
| AISI-SAE 4037 | 40 | 97.5% | FLAG |
| AISI-SAE 4047 | 40 | 100.0% | FLAG |
| AISI-SAE 4068 | 40 | 100.0% | FLAG |
| AISI-SAE 9264 | 40 | 12.5% | FLAG |
| Nitriding Steel | 40 | 67.5% | FLAG |
| AISI-SAE 1026 | 39 | 94.9% | FLAG |
| AISI-SAE 1030 | 39 | 97.4% | FLAG |
| small_grades | 71 | 100.0% | FLAG |

## Wilson %95 CI Anotasyonu (Flag Sınıflandırması)
Aşağıdaki liste 87–93 kuralıyla flag'lenmiş grupların %95 Wilson güven aralıklarını (CI) içermektedir. 87–93 flag kuralı önceden kayıtlı tarama eşiğidir; CI anotasyonu yorum katmanıdır, kural değişikliği değildir.

**Sınıflandırma:**
- **AISI-SAE 4340** (n=101, cov=94.1%): %95 CI [87.6%, 97.2%] ➔ Küçük-n gürültüsüyle uyumlu (hedefi kapsıyor)
- **AISI-SAE 4140** (n=93, cov=97.8%): %95 CI [92.5%, 99.4%] ➔ Küçük-n gürültüsüyle uyumlu (hedefi kapsıyor)
- **AISI-SAE 5160** (n=51, cov=47.1%): %95 CI [34.1%, 60.5%] ➔ Gerçek alt-coverage (gürültü ötesi, GÜVENLİK)
- **AISI-SAE 6150** (n=51, cov=98.0%): %95 CI [89.7%, 99.7%] ➔ Küçük-n gürültüsüyle uyumlu (hedefi kapsıyor)
- **AISI-SAE E52100** (n=51, cov=74.5%): %95 CI [61.1%, 84.5%] ➔ Gerçek alt-coverage (gürültü ötesi, GÜVENLİK)
- **AISI-SAE 1335** (n=50, cov=100.0%): %95 CI [92.9%, 100.0%] ➔ Küçük-n gürültüsüyle uyumlu (hedefi kapsıyor)
- **AISI-SAE 2340** (n=50, cov=100.0%): %95 CI [92.9%, 100.0%] ➔ Küçük-n gürültüsüyle uyumlu (hedefi kapsıyor)
- **AISI-SAE 3140** (n=50, cov=100.0%): %95 CI [92.9%, 100.0%] ➔ Küçük-n gürültüsüyle uyumlu (hedefi kapsıyor)
- **AISI-SAE 4640** (n=50, cov=98.0%): %95 CI [89.5%, 99.6%] ➔ Küçük-n gürültüsüyle uyumlu (hedefi kapsıyor)
- **AISI-SAE 5140** (n=50, cov=100.0%): %95 CI [92.9%, 100.0%] ➔ Küçük-n gürültüsüyle uyumlu (hedefi kapsıyor)
- **AISI-SAE 6145** (n=50, cov=98.0%): %95 CI [89.5%, 99.6%] ➔ Küçük-n gürültüsüyle uyumlu (hedefi kapsıyor)
- **0,31%C - plain carbon steel** (n=45, cov=37.8%): %95 CI [25.1%, 52.4%] ➔ Gerçek alt-coverage (gürültü ötesi, GÜVENLİK)
- **0,56%C - plain carbon steel** (n=45, cov=84.4%): %95 CI [71.2%, 92.3%] ➔ Küçük-n gürültüsüyle uyumlu (hedefi kapsıyor)
- **0,74%C - plain carbon steel** (n=45, cov=97.8%): %95 CI [88.4%, 99.6%] ➔ Küçük-n gürültüsüyle uyumlu (hedefi kapsıyor)
- **0,89%C - plain carbon steel** (n=45, cov=97.8%): %95 CI [88.4%, 99.6%] ➔ Küçük-n gürültüsüyle uyumlu (hedefi kapsıyor)
- **0,98%C - plain carbon steel** (n=45, cov=84.4%): %95 CI [71.2%, 92.3%] ➔ Küçük-n gürültüsüyle uyumlu (hedefi kapsıyor)
- **1,15%C - plain carbon steel** (n=45, cov=100.0%): %95 CI [92.1%, 100.0%] ➔ Küçük-n gürültüsüyle uyumlu (hedefi kapsıyor)
- **AISI-SAE 1035** (n=40, cov=100.0%): %95 CI [91.2%, 100.0%] ➔ Küçük-n gürültüsüyle uyumlu (hedefi kapsıyor)
- **AISI-SAE 1040** (n=40, cov=100.0%): %95 CI [91.2%, 100.0%] ➔ Küçük-n gürültüsüyle uyumlu (hedefi kapsıyor)
- **AISI-SAE 1042** (n=40, cov=100.0%): %95 CI [91.2%, 100.0%] ➔ Küçük-n gürültüsüyle uyumlu (hedefi kapsıyor)
- **AISI-SAE 1045** (n=40, cov=100.0%): %95 CI [91.2%, 100.0%] ➔ Küçük-n gürültüsüyle uyumlu (hedefi kapsıyor)
- **AISI-SAE 4027** (n=40, cov=100.0%): %95 CI [91.2%, 100.0%] ➔ Küçük-n gürültüsüyle uyumlu (hedefi kapsıyor)
- **AISI-SAE 4037** (n=40, cov=97.5%): %95 CI [87.1%, 99.6%] ➔ Küçük-n gürültüsüyle uyumlu (hedefi kapsıyor)
- **AISI-SAE 4047** (n=40, cov=100.0%): %95 CI [91.2%, 100.0%] ➔ Küçük-n gürültüsüyle uyumlu (hedefi kapsıyor)
- **AISI-SAE 4068** (n=40, cov=100.0%): %95 CI [91.2%, 100.0%] ➔ Küçük-n gürültüsüyle uyumlu (hedefi kapsıyor)
- **AISI-SAE 9264** (n=40, cov=12.5%): %95 CI [5.5%, 26.1%] ➔ Gerçek alt-coverage (gürültü ötesi, GÜVENLİK)
- **Nitriding Steel** (n=40, cov=67.5%): %95 CI [52.0%, 79.9%] ➔ Gerçek alt-coverage (gürültü ötesi, GÜVENLİK)
- **AISI-SAE 1026** (n=39, cov=94.9%): %95 CI [83.1%, 98.6%] ➔ Küçük-n gürültüsüyle uyumlu (hedefi kapsıyor)
- **AISI-SAE 1030** (n=39, cov=97.4%): %95 CI [86.8%, 99.5%] ➔ Küçük-n gürültüsüyle uyumlu (hedefi kapsıyor)
- **small_grades** (n=71, cov=100.0%): %95 CI [94.9%, 100.0%] ➔ Aşırı-coverage (muhafazakâr, verimsizlik)

## Sabit Genişlik Sınırlaması (OOD Davranışı)
Split conformal bantları (q90) sabit genişlikte hesaplanmıştır. Ağaç tabanlı (XGBoost) modelimiz Out-Of-Distribution (OOD) bölgelerde flatline (sabit uç yaprak değeri) verirken, güven bandı genişlemez. Bu durum fiziksel dünyada ekstrapolasyon yapılan alanlarda aşırı özgüvenli (over-confident) tahminlere yol açabilir.

## OOF-Kalibrasyon Nüansı
Bu çalışmada ayrı bir bağımsız kalibrasyon (holdout) seti bulunmamaktadır. Kalan tüm veriler GroupKFold in-sample (OOF) mekanizmasıyla kalibre edildiğinden, kapsama (coverage) değerleri teorikte hafif over-confident (iyimser) olabilir.

Öte yandan `small_grades` (%100) kapsamasındaki durum: within-grade interpolasyon: nadir grade'ler grade-gruplu CV'de fold'lar arasına bilinçli yayılır (tasarım sözleşmesi); küçük residüel → aşırı-coverage. Bu, nadir sınıflar için OOF kalibrasyonunun bilinen sınırlamasıdır. (grade-disjoint sızıntı testi başarıyla geçmiştir, veri sızıntısı yoktur).


## Gelecek Çalışmalar
Lokal yoğunluğa göre değişen Adaptif İnterval (CQR vb.) yöntemleri FUTURE WORK (Gelecek Çalışma) olarak not edilmiştir.

## Pilot Rehberi (V7 Sonuçlarına Göre)
Kanıtla desteklenen pilot aileler: Cr-Mo (41xx/43xx/46xx, coverage 94–98%); pilot dışı bırakılması önerilen: Si-yay (9264, 5160), E52100, Nitralloy, ultra-düşük-C plain — B4 pilot protokolüne girdi.

---
> **Düzeltme Notu (2026-11-17 — Tarihsel Tablo Korundu):** Bu rapordaki sayısal kapsamalar (`q90=5.08` V3-A koşusu) aynı 1466 OOF artığı üzerinde ölçülmüş olup dış/grup garantisi taşımaz (`artifact_meta.json`'daki `4.9673` ve `phase7a_baselines.md`'deki `4.98` ile farkın kesin nedeni yeniden eğitim yapılmadığı için doğrulanmamıştır). Kimya etiketi düzeltmesi: `AISI-SAE 5160` (`Si=0.22%, Cr=0.79%`) `Si-yay` değil `Cr_steel` grubudur; ayrıca `4340` (`Ni-Cr-Mo`) ve `4640` (`Ni-Mo`, `Cr=0.06%`) salt Cr-Mo sınıfında değildir.

File: reports/phase_v5a_recommender.md
# Materials Data Lab — V5-A: Recommender Validation

| Steel | Target (HRC) | Recipe T (°C) | Recipe t (s) | Pred HRC | Round-Trip Err | Status |
|-------|--------------|---------------|--------------|----------|----------------|--------|
| 4140 | 30.0 | 600.0 | 3600.0 | 30.23 | 0.23 | PASS |
| 4140 | 35.0 | 600.0 | 1800.0 | 34.52 | 0.48 | PASS |
| 4140 | 40.0 | 482.5 | 1800.0 | 40.25 | 0.25 | PASS |
| 4140 | 45.0 | 406.0 | 1800.0 | 45.28 | 0.28 | PASS |
| 4140 | 50.0 | 300.0 | 1800.0 | 50.30 | 0.30 | PASS |
| 1045 | 30.0 | 538.0 | 3600.0 | 30.50 | 0.50 | PASS |
| 1045 | 35.0 | 500.0 | 3600.0 | 34.54 | 0.46 | PASS |
| 1045 | 40.0 | 427.0 | 7200.0 | 39.83 | 0.17 | PASS |
| 1045 | 45.0 | 371.5 | 7200.0 | 44.97 | 0.03 | PASS |
| 1045 | 50.0 | 316.0 | 1800.0 | 49.72 | 0.28 | PASS |
| 4340 | 30.0 | 649.0 | 3600.0 | 30.34 | 0.34 | PASS |
| 4340 | 35.0 | 593.5 | 1800.0 | 35.22 | 0.22 | PASS |
| 4340 | 40.0 | 500.0 | 1800.0 | 39.67 | 0.33 | PASS |
| 4340 | 45.0 | 406.0 | 1800.0 | 44.69 | 0.31 | PASS |
| 4340 | 50.0 | 300.0 | 1800.0 | 50.42 | 0.42 | PASS |
| 1080 | 30.0 | 602.0 | 1800.0 | 29.90 | 0.10 | PASS |
| 1080 | 35.0 | 600.0 | 1800.0 | 34.56 | 0.44 | PASS |
| 1080 | 40.0 | 482.5 | 7200.0 | 40.26 | 0.26 | PASS |
| 1080 | 45.0 | 427.0 | 7200.0 | 45.36 | 0.36 | PASS |
| 1080 | 50.0 | 400.0 | 1800.0 | 49.61 | 0.39 | PASS |
| 5160 | 30.0 | 602.0 | 3600.0 | 30.23 | 0.23 | PASS |
| 5160 | 35.0 | 649.0 | 1800.0 | 35.11 | 0.11 | PASS |
| 5160 | 40.0 | 593.5 | 1800.0 | 39.50 | 0.50 | PASS |
| 5160 | 45.0 | 427.0 | 3600.0 | 44.94 | 0.06 | PASS |
| 5160 | 50.0 | 371.5 | 1800.0 | 49.87 | 0.13 | PASS |

## NOT_ACHIEVABLE EXAMPLES


## EXAMPLE 4140 -> 45 HRC
```json

{
  "recommendable": true,
  "T_c": 406.0,
  "t_s": 1800.0,
  "predicted_hrc": 45.282745361328125,
  "interval_low": 40.315411758422854,
  "interval_high": 50.250078964233396,
  "n_solutions": 99,
  "notes": [
    "Uyar\u0131: Re\u00e7eteler model ba\u015flang\u0131\u00e7 noktas\u0131d\u0131r, laboratuvar do\u011frulamas\u0131 \u015fartt\u0131r."
  ]
}

```

---
> **Düzeltme Notu (2026-11-17 — Tarihsel Koşu Çıktıları Korundu):** Bu tablo ilk prototip koşusunun tarihsel çıktısıdır. `Round-Trip Err <= 0.5` (`PASS`) yalnız modelin kendi nokta tahminleriyle grid uyumluluğunu gösterir; fiziksel doğrulama değildir ve ampirik OOF tahmin bandı `±4.9673 HRC` (dokümanlarda `±5.08 HRC` V3-A) genişliğindedir. `5160` çeliği kalibrasyon analizinde `%47.1` OOF kapsamasıyla pilot dışı bırakılmıştır. Yeni kapsam politikası gereği gözlenen tek değişkenli kimya sınırları dışındaki girdilerde `/recommend` artık aday işlem koşulu üretmez (`OUT_OF_OBSERVED_SCOPE`).
